Repository: DiabbZegpi/HEA

File: Data/Base de datos 2.csv (part 1 of 9)
Alloy;No;S_Phase;Phase;a (Å);δ;T_m (K);σT_m (K);ΔH_mix (kJ/mol);σH_mix (kJ/mol);S_id (R);χ;Δχ;VEC;σVEC;Bulk Modulus (GPa);σBulk (GPa);Young's modulus E (GPa);Shear modulus G (GPa);Ag;Al;As;Au;B;Ba;Be;Bi;Br;C;Ca;Cd;Ce;Cl;Co;Cr;Cs;Cu;Dy;Er;Eu;F;Fe;Ga;Gd;Ge;H;Hf;Hg;Ho;I;In;Ir;K;La;Li;Lu;Mg;Mn;Mo;N;Na;Nb;Nd;Ne;Ni;Ns;O;Os;P;Pb;Pd;Pr;Pt;Rb;Re;Rh;Ru;S;Sb;Sc;Se;Si;Sm;Sn;Sr;Ta;Tb;Te;Ti;Tl;Tm;V;W;Y;Yb;Zn;Zr
Ag2Al;2;IM;IM;1,4407;0,004254;1134,4433;142,1096;-3,5556;0,2095;0,6365;1,8233;0,1508;8,3333;3,77124;92,0000;11,3137;80,0000;28,6667;2;1;0;0;0;0;0;0;0;0;0;0;0;0;0;0;0;0;0;0;0;0;0;0;0;0;0;0;0;0;0;0;0;0;0;0;0;0;0;0;0;0;0;0;0;0;0;0;0;0;0;0;0;0;0;0;0;0;0;0;0;0;0;0;0;0;0;0;0;0;0;0;0;0;0;0;0;0
Ag5Cd8;2;IM;IM;1,5207;0,039351;840,6469;311,7081;-1,8935;0,0518;0,6663;1,7823;0,1168;11,6154;0,48650;64,3077;28,2172;63,4615;23,2308;5;0;0;0;0;0;0;0;0;0;0;8;0;0;0;0;0;0;0;0;0;0;0;0;0;0;0;0;0;0;0;0;0;0;0;0;0;0;0;0;0;0;0;0;0;0;0;0;0;0;0;0;0;0;0;0;0;0;0;0;0;0;0;0;0;0;0;0;0;0;0;0;0;0;0;0;0;0
Ag2Ga3;2;IM;IM;1,4132;0,018373;675,7180;456,5947;-4,8000;0,0980;0,6730;1,8580;0,0588;6,2000;3,91918;40,0000;48,9898;34,0000;12,0000;2;0;0;0;0;0;0;0;0;0;0;0;0;0;0;0;0;0;0;0;0;0;0;3;0;0;0;0;0;0;0;0;0;0;0;0;0;0;0;0;0;0;0;0;0;0;0;0;0;0;0;0;0;0;0;0;0;0;0;0;0;0;0;0;0;0;0;0;0;0;0;0;0;0;0;0;0;0
Ag3Ga;2;IM;IM;1,4318;0,016029;1001,9250;403,5765;-3,7500;0,5413;0,5623;1,9000;0,0520;9,0000;3,46410;75,0000;43,3013;63,7500;22,5000;3;0;0;0;0;0;0;0;0;0;0;0;0;0;0;0;0;0;0;0;0;0;0;1;0;0;0;0;0;0;0;0;0;0;0;0;0;0;0;0;0;0;0;0;0;0;0;0;0;0;0;0;0;0;0;0;0;0;0;0;0;0;0;0;0;0;0;0;0;0;0;0;0;0;0;0;0;0
AgMg3;2;IM;IM;1,5620;0,043246;1000,9825;135,0697;-7,5000;1,0825;0,5623;1,4650;0,2685;4,2500;3,89711;58,7500;23,8157;55,0000;20,2500;1;0;0;0;0;0;0;0;0;0;0;0;0;0;0;0;0;0;0;0;0;0;0;0;0;0;0;0;0;0;0;0;0;0;0;0;0;3;0;0;0;0;0;0;0;0;0;0;0;0;0;0;0;0;0;0;0;0;0;0;0;0;0;0;0;0;0;0;0;0;0;0;0;0;0;0;0;0
AgPt3;2;IM;IM;1,4015;0,017920;1839,7825;349,2118;-0,7500;0,1083;0,5623;2,1925;0,1516;10,2500;0,43301;197,5000;56,2917;147,2500;53,2500;1;0;0;0;0;0;0;0;0;0;0;0;0;0;0;0;0;0;0;0;0;0;0;0;0;0;0;0;0;0;0;0;0;0;0;0;0;0;0;0;0;0;0;0;0;0;0;0;0;0;0;0;0;3;0;0;0;0;0;0;0;0;0;0;0;0;0;0;0;0;0;0;0;0;0;0;0;0
Ag3Sb;2;IM;IM;1,4863;0,048072;1152,1425;143,3922;-3,0000;0,4330;0,5623;1,9600;0,0520;9,5000;2,59808;85,5000;25,1147;77,5000;27,5000;3;0;0;0;0;0;0;0;0;0;0;0;0;0;0;0;0;0;0;0;0;0;0;0;0;0;0;0;0;0;0;0;0;0;0;0;0;0;0;0;0;0;0;0;0;0;0;0;0;0;0;0;0;0;0;0;0;0;0;1;0;0;0;0;0;0;0;0;0;0;0;0;0;0;0;0;0;0
Ag7Sb;2;IM;IM;1,4656;0,037232;1193,5363;109,5176;-1,7500;0,7441;0,3768;1,9450;0,0397;10,2500;1,98431;92,7500;19,1817;81,2500;28,7500;7;0;0;0;0;0;0;0;0;0;0;0;0;0;0;0;0;0;0;0;0;0;0;0;0;0;0;0;0;0;0;0;0;0;0;0;0;0;0;0;0;0;0;0;0;0;0;0;0;0;0;0;0;0;0;0;0;0;0;1;0;0;0;0;0;0;0;0;0;0;0;0;0;0;0;0;0;0
Ag3Sn;2;IM;IM;1,4888;0,050900;1052,4675;316,0343;-2,2500;0,3248;0,5623;1,9375;0,0130;9,2500;3,03109;89,5000;18,1865;76,2500;27,0000;3;0;0;0;0;0;0;0;0;0;0;0;0;0;0;0;0;0;0;0;0;0;0;0;0;0;0;0;0;0;0;0;0;0;0;0;0;0;0;0;0;0;0;0;0;0;0;0;0;0;0;0;0;0;0;0;0;0;0;0;0;0;0;0;1;0;0;0;0;0;0;0;0;0;0;0;0;0
Ag4Sn;2;IM;IM;1,4800;0,047297;1088,9600;291,9400;-1,9200;0,4320;0,5004;1,9360;0,0120;9,6000;2,80000;91,6000;16,8000;78,0000;27,6000;4;0;0;0;0;0;0;0;0;0;0;0;0;0;0;0;0;0;0;0;0;0;0;0;0;0;0;0;0;0;0;0;0;0;0;0;0;0;0;0;0;0;0;0;0;0;0;0;0;0;0;0;0;0;0;0;0;0;0;0;0;0;0;0;1;0;0;0;0;0;0;0;0;0;0;0;0;0
Ag5Sn;2;IM;IM;1,4742;0,044241;1113,2883;271,9990;-1,6667;0,4969;0,4506;1,9350;0,0112;9,8333;2,60875;93,0000;15,6525;79,1667;28,0000;5;0;0;0;0;0;0;0;0;0;0;0;0;0;0;0;0;0;0;0;0;0;0;0;0;0;0;0;0;0;0;0;0;0;0;0;0;0;0;0;0;0;0;0;0;0;0;0;0;0;0;0;0;0;0;0;0;0;0;0;0;0;0;0;1;0;0;0;0;0;0;0;0;0;0;0;0;0
AgTi3;2;IM;IM;1,4578;0,005050;1764,4825;305,7373;-1,5000;0,2165;0,5623;1,6375;0,1689;5,7500;3,03109;107,5000;4,3301;108,2500;40,5000;1;0;0;0;0;0;0;0;0;0;0;0;0;0;0;0;0;0;0;0;0;0;0;0;0;0;0;0;0;0;0;0;0;0;0;0;0;0;0;0;0;0;0;0;0;0;0;0;0;0;0;0;0;0;0;0;0;0;0;0;0;0;0;0;0;0;0;0;0;3;0;0;0;0;0;0;0;0
AgZn3;2;IM;IM;1,4075;0,015382;828,2425;234,8011;-3,0000;0,4330;0,5623;1,7200;0,1212;11,7500;0,43301;77,5000;12,9904;102,2500;39,7500;1;0;0;0;0;0;0;0;0;0;0;0;0;0;0;0;0;0;0;0;0;0;0;0;0;0;0;0;0;0;0;0;0;0;0;0;0;0;0;0;0;0;0;0;0;0;0;0;0;0;0;0;0;0;0;0;0;0;0;0;0;0;0;0;0;0;0;0;0;0;0;0;0;0;0;0;3;0
AgZr;2;IM;IM;1,5240;0,051837;1681,4650;446,5350;-20,0000;0,0000;0,6931;1,6300;0,3000;7,5000;3,50000;50,0000;50,0000;76,0000;31,5000;1;0;0;0;0;0;0;0;0;0;0;0;0;0;0;0;0;0;0;0;0;0;0;0;0;0;0;0;0;0;0;0;0;0;0;0;0;0;0;0;0;0;0;0;0;0;0;0;0;0;0;0;0;0;0;0;0;0;0;0;0;0;0;0;0;0;0;0;0;0;0;0;0;0;0;0;0;1
AlB12;2;IM;IM;0,8671;0,188079;2240,1131;377,1954;0,0000;0,0000;0,2712;2,0069;0,1146;3,0000;0,00000;212,6154;39,4375;5,3846;2,0000;0;1;0;0;12;0;0;0;0;0;0;0;0;0;0;0;0;0;0;0;0;0;0;0;0;0;0;0;0;0;0;0;0;0;0;0;0;0;0;0;0;0;0;0;0;0;0;0;0;0;0;0;0;0;0;0;0;0;0;0;0;0;0;0;0;0;0;0;0;0;0;0;0;0;0;0;0;0
AlB2;2;IM;IM;1,0240;0,281738;1877,1567;667,2872;0,0000;0,0000;0,6365;1,8967;0,2027;3,0000;0,00000;174,6667;69,7679;23,3333;8,6667;0;1;0;0;2;0;0;0;0;0;0;0;0;0;0;0;0;0;0;0;0;0;0;0;0;0;0;0;0;0;0;0;0;0;0;0;0;0;0;0;0;0;0;0;0;0;0;0;0;0;0;0;0;0;0;0;0;0;0;0;0;0;0;0;0;0;0;0;0;0;0;0;0;0;0;0;0;0
Al3Ca8;2;IM;IM;1,8276;0,132563;1065,4918;80,8465;-15,8678;1,8403;0,5860;1,1664;0,2717;2,2727;0,44536;33,0909;26,2763;33,6364;12,4727;0;3;0;0;0;0;0;0;0;0;8;0;0;0;0;0;0;0;0;0;0;0;0;0;0;0;0;0;0;0;0;0;0;0;0;0;0;0;0;0;0;0;0;0;0;0;0;0;0;0;0;0;0;0;0;0;0;0;0;0;0;0;0;0;0;0;0;0;0;0;0;0;0;0;0;0;0;0
Al4Ca;2;IM;IM;1,5408;0,141225;969,7760;72,6120;-12,8000;2,8800;0,5004;1,4880;0,2440;2,8000;0,40000;64,2000;23,6000;60,0000;22,2800;0;4;0;0;0;0;0;0;0;0;1;0;0;0;0;0;0;0;0;0;0;0;0;0;0;0;0;0;0;0;0;0;0;0;0;0;0;0;0;0;0;0;0;0;0;0;0;0;0;0;0;0;0;0;0;0;0;0;0;0;0;0;0;0;0;0;0;0;0;0;0;0;0;0;0;0;0;0
Al11Ce3;2;IM;IM;1,5162;0,106356;962,2979;55,2011;-25,5918;5,0914;0,5196;1,5050;0,2011;3,0000;0,00000;64,4286;22,1576;62,2857;23,3214;0;11;0;0;0;0;0;0;0;0;0;0;3;0;0;0;0;0;0;0;0;0;0;0;0;0;0;0;0;0;0;0;0;0;0;0;0;0;0;0;0;0;0;0;0;0;0;0;0;0;0;0;0;0;0;0;0;0;0;0;0;0;0;0;0;0;0;0;0;0;0;0;0;0;0;0;0;0
Al2Ce;2;IM;IM;1,5630;0,118530;978,3133;63,4181;-33,7778;1,9904;0,6365;1,4467;0,2310;3,0000;0,00000;58,0000;25,4558;58,0000;21,8333;0;2;0;0;0;0;0;0;0;0;0;0;1;0;0;0;0;0;0;0;0;0;0;0;0;0;0;0;0;0;0;0;0;0;0;0;0;0;0;0;0;0;0;0;0;0;0;0;0;0;0;0;0;0;0;0;0;0;0;0;0;0;0;0;0;0;0;0;0;0;0;0;0;0;0;0;0;0
AlCe1;2;IM;IM;1,6285;0,120663;1000,7350;67,2650;-38,0000;0,0000;0,6931;1,3650;0,2450;3,0000;0,00000;49,0000;27,0000;52,0000;19,7500;0;1;0;0;0;0;0;0;0;0;0;0;1;0;0;0;0;0;0;0;0;0;0;0;0;0;0;0;0;0;0;0;0;0;0;0;0;0;0;0;0;0;0;0;0;0;0;0;0;0;0;0;0;0;0;0;0;0;0;0;0;0;0;0;0;0;0;0;0;0;0;0;0;0;0;0;0;0
Al13Co4;2;IM;IM;1,3894;0,055259;1129,8300;353,9930;-13,6747;2,2589;0,5456;1,6735;0,1145;4,4118;2,54510;100,4706;44,1150;102,7059;37,5294;0;13;0;0;0;0;0;0;0;0;0;0;0;0;4;0;0;0;0;0;0;0;0;0;0;0;0;0;0;0;0;0;0;0;0;0;0;0;0;0;0;0;0;0;0;0;0;0;0;0;0;0;0;0;0;0;0;0;0;0;0;0;0;0;0;0;0;0;0;0;0;0;0;0;0;0;0;0
Al5Co2;2;IM;IM;1,3803;0,059240;1171,9071;377,0022;-15,5102;1,5765;0,5983;1,6871;0,1220;4,7143;2,71052;105,7143;46,9824;109,7143;40,0000;0;5;0;0;0;0;0;0;0;0;0;0;0;0;2;0;0;0;0;0;0;0;0;0;0;0;0;0;0;0;0;0;0;0;0;0;0;0;0;0;0;0;0;0;0;0;0;0;0;0;0;0;0;0;0;0;0;0;0;0;0;0;0;0;0;0;0;0;0;0;0;0;0;0;0;0;0;0
Al9Co2;2;IM;IM;1,3991;0,049897;1085,2027;321,8737;-11,3058;2,9676;0,4741;1,6591;0,1041;4,0909;2,31417;94,9091;40,1122;95,2727;34,9091;0;9;0;0;0;0;0;0;0;0;0;0;0;0;2;0;0;0;0;0;0;0;0;0;0;0;0;0;0;0;0;0;0;0;0;0;0;0;0;0;0;0;0;0;0;0;0;0;0;0;0;0;0;0;0;0;0;0;0;0;0;0;0;0;0;0;0;0;0;0;0;0;0;0;0;0;0;0
AlCo;2;IM;IM;1,3415;0,067462;1350,7350;417,2650;-19,0000;0,0000;0,6931;1,7450;0,1350;6,0000;3,00000;128,0000;52,0000;139,5000;50,5000;0;1;0;0;0;0;0;0;0;0;0;0;0;0;1;0;0;0;0;0;0;0;0;0;0;0;0;0;0;0;0;0;0;0;0;0;0;0;0;0;0;0;0;0;0;0;0;0;0;0;0;0;0;0;0;0;0;0;0;0;0;0;0;0;0;0;0;0;0;0;0;0;0;0;0;0;0;0
Al45Cr7;2;IM;IM;1,4074;0,044381;1101,2721;425,4560;-4,6598;1,8227;0,3951;1,6167;0,0171;3,4038;1,02394;87,3077;28,6702;98,1346;37,9808;0;45;0;0;0;0;0;0;0;0;0;0;0;0;0;7;0;0;0;0;0;0;0;0;0;0;0;0;0;0;0;0;0;0;0;0;0;0;0;0;0;0;0;0;0;0;0;0;0;0;0;0;0;0;0;0;0;0;0;0;0;0;0;0;0;0;0;0;0;0;0;0;0;0;0;0;0;0
Al2Cu;2;IM;IM;1,3807;0,052581;1074,9033;200,0169;-0,8889;0,0524;0,6365;1,7067;0,1367;5,6667;3,77124;97,3333;30,1699;90,0000;33,3333;0;2;0;0;0;0;0;0;0;0;0;0;0;0;0;0;0;1;0;0;0;0;0;0;0;0;0;0;0;0;0;0;0;0;0;0;0;0;0;0;0;0;0;0;0;0;0;0;0;0;0;0;0;0;0;0;0;0;0;0;0;0;0;0;0;0;0;0;0;0;0;0;0;0;0;0;0;0
Al4Cu3;2;IM;IM;1,3660;0,055791;1115,3129;209,9740;-0,9796;0,0101;0,6829;1,7343;0,1435;6,4286;3,95897;103,4286;31,6718;95,7143;35,4286;0;4;0;0;0;0;0;0;0;0;0;0;0;0;0;0;0;3;0;0;0;0;0;0;0;0;0;0;0;0;0;0;0;0;0;0;0;0;0;0;0;0;0;0;0;0;0;0;0;0;0;0;0;0;0;0;0;0;0;0;0;0;0;0;0;0;0;0;0;0;0;0;0;0;0;0;0;0
Al4Cu5;2;IM;IM;1,3464;0,056834;1169,1922;210,8364;-0,9877;0,0061;0,6870;1,7711;0,1441;7,4444;3,97523;111,5556;31,8019;103,3333;38,2222;0;4;0;0;0;0;0;0;0;0;0;0;0;0;0;0;0;5;0;0;0;0;0;0;0;0;0;0;0;0;0;0;0;0;0;0;0;0;0;0;0;0;0;0;0;0;0;0;0;0;0;0;0;0;0;0;0;0;0;0;0;0;0;0;0;0;0;0;0;0;0;0;0;0;0;0;0;0
AlEr2;2;IM;IM;1,6480;0,092679;1512,4900;409,4290;-33,7778;1,9904;0,6365;1,3633;0,1744;3,0000;0,00000;54,6667;15,0849;70,0000;27,5333;0;1;0;0;0;0;0;0;0;0;0;0;0;0;0;0;0;0;0;2;0;0;0;0;0;0;0;0;0;0;0;0;0;0;0;0;0;0;0;0;0;0;0;0;0;0;0;0;0;0;0;0;0;0;0;0;0;0;0;0;0;0;0;0;0;0;0;0;0;0;0;0;0;0;0;0;0;0
Al2Fe;2;IM;IM;1,3683;0,065801;1225,9800;413,6716;-9,7778;0,5762;0,6365;1,6833;0,1037;4,6667;2,35702;107,3333;44,3120;117,0000;44,6667;0;2;0;0;0;0;0;0;0;0;0;0;0;0;0;0;0;0;0;0;0;0;1;0;0;0;0;0;0;0;0;0;0;0;0;0;0;0;0;0;0;0;0;0;0;0;0;0;0;0;0;0;0;0;0;0;0;0;0;0;0;0;0;0;0;0;0;0;0;0;0;0;0;0;0;0;0;0
Al3In;2;IM;IM;1,4888;0,066024;807,5400;218,1172;5,2500;0,7578;0,5623;1,6525;0,0736;3,0000;0,00000;57,0000;32,9090;55,2500;19,5000;0;3;0;0;0;0;0;0;0;0;0;0;0;0;0;0;0;0;0;0;0;0;0;0;0;0;0;0;0;0;0;1;0;0;0;0;0;0;0;0;0;0;0;0;0;0;0;0;0;0;0;0;0;0;0;0;0;0;0;0;0;0;0;0;0;0;0;0;0;0;0;0;0;0;0;0;0;0
Al2La;2;IM;IM;1,5810;0,133281;1019,9800;122,3436;-33,7778;1,9904;0,6365;1,4400;0,2404;3,0000;0,00000;60,0000;22,6274;59,0000;22,1000;0;2;0;0;0;0;0;0;0;0;0;0;0;0;0;0;0;0;0;0;0;0;0;0;0;0;0;0;0;0;0;0;0;0;1;0;0;0;0;0;0;0;0;0;0;0;0;0;0;0;0;0;0;0;0;0;0;0;0;0;0;0;0;0;0;0;0;0;0;0;0;0;0;0;0;0;0;0
AlLa;2;IM;IM;1,6555;0,135005;1063,2350;129,7650;-38,0000;0,0000;0,6931;1,3550;0,2550;3,0000;0,00000;52,0000;24,0000;53,5000;20,1500;0;1;0;0;0;0;0;0;0;0;0;0;0;0;0;0;0;0;0;0;0;0;0;0;0;0;0;0;0;0;0;0;0;0;1;0;0;0;0;0;0;0;0;0;0;0;0;0;0;0;0;0;0;0;0;0;0;0;0;0;0;0;0;0;0;0;0;0;0;0;0;0;0;0;0;0;0;0
Al4Li9;2;IM;IM;1,4922;0,026909;601,2869;221,4554;-3,4083;0,2731;0,6172;1,1738;0,2908;1,6154;0,92308;31,0000;30,0000;24,9377;10,9077;0;4;0;0;0;0;0;0;0;0;0;0;0;0;0;0;0;0;0;0;0;0;0;0;0;0;0;0;0;0;0;0;0;0;0;9;0;0;0;0;0;0;0;0;0;0;0;0;0;0;0;0;0;0;0;0;0;0;0;0;0;0;0;0;0;0;0;0;0;0;0;0;0;0;0;0;0;0
Al12Mg17;2;IM;IM;1,5311;0,054364;927,3324;5,1566;-1,9405;0,0293;0,6782;1,4341;0,1478;2,4138;0,49251;57,8276;15,2679;55,3448;20,7241;0;12;0;0;0;0;0;0;0;0;0;0;0;0;0;0;0;0;0;0;0;0;0;0;0;0;0;0;0;0;0;0;0;0;0;0;0;17;0;0;0;0;0;0;0;0;0;0;0;0;0;0;0;0;0;0;0;0;0;0;0;0;0;0;0;0;0;0;0;0;0;0;0;0;0;0;0;0
Al3Mg2;2;IM;IM;1,4996;0,055210;929,2820;5,1292;-1,9200;0,0392;0,6730;1,4900;0,1470;2,6000;0,48990;63,6000;15,1868;60,0000;22,4000;0;3;0;0;0;0;0;0;0;0;0;0;0;0;0;0;0;0;0;0;0;0;0;0;0;0;0;0;0;0;0;0;0;0;0;0;0;2;0;0;0;0;0;0;0;0;0;0;0;0;0;0;0;0;0;0;0;0;0;0;0;0;0;0;0;0;0;0;0;0;0;0;0;0;0;0;0;0
Al11Mn4;2;IM;IM;1,4101;0,025715;1089,6113;258,9311;-14,8622;1,8298;0,5799;1,5940;0,0265;4,0667;1,76887;87,7333;19,4575;104,1333;19,0667;0;11;0;0;0;0;0;0;0;0;0;0;0;0;0;0;0;0;0;0;0;0;0;0;0;0;0;0;0;0;0;0;0;0;0;0;0;0;4;0;0;0;0;0;0;0;0;0;0;0;0;0;0;0;0;0;0;0;0;0;0;0;0;0;0;0;0;0;0;0;0;0;0;0;0;0;0;0
Al2Mn;2;IM;IM;1,4047;0,027519;1128,6467;276,0215;-16,8889;0,9952;0,6365;1,5900;0,0283;4,3333;1,88562;90,6667;20,7418;112,6667;17,3333;0;2;0;0;0;0;0;0;0;0;0;0;0;0;0;0;0;0;0;0;0;0;0;0;0;0;0;0;0;0;0;0;0;0;0;0;0;0;1;0;0;0;0;0;0;0;0;0;0;0;0;0;0;0;0;0;0;0;0;0;0;0;0;0;0;0;0;0;0;0;0;0;0;0;0;0;0;0
Al4Mn;2;IM;IM;1,4156;0,023170;1050,5760;234,2120;-12,1600;2,7360;0,5004;1,5980;0,0240;3,8000;1,60000;84,8000;17,6000;95,6000;20,8000;0;4;0;0;0;0;0;0;0;0;0;0;0;0;0;0;0;0;0;0;0;0;0;0;0;0;0;0;0;0;0;0;0;0;0;0;0;0;1;0;0;0;0;0;0;0;0;0;0;0;0;0;0;0;0;0;0;0;0;0;0;0;0;0;0;0;0;0;0;0;0;0;0;0;0;0;0;0
Al6Mn;2;IM;IM;1,4203;0,020203;1017,1171;204,8928;-9,3061;3,3922;0,4101;1,6014;0,0210;3,5714;1,39971;82,2857;15,3968;88,2857;22,2857;0;6;0;0;0;0;0;0;0;0;0;0;0;0;0;0;0;0;0;0;0;0;0;0;0;0;0;0;0;0;0;0;0;0;0;0;0;0;1;0;0;0;0;0;0;0;0;0;0;0;0;0;0;0;0;0;0;0;0;0;0;0;0;0;0;0;0;0;0;0;0;0;0;0;0;0;0;0
Al8Mn5;2;IM;IM;1,4005;0,028486;1158,6738;284,8628;-17,9882;0,4923;0,6663;1,5869;0,0292;4,5385;1,94602;92,9231;21,4062;119,2308;16,0000;0;8;0;0;0;0;0;0;0;0;0;0;0;0;0;0;0;0;0;0;0;0;0;0;0;0;0;0;0;0;0;0;0;0;0;0;0;0;5;0;0;0;0;0;0;0;0;0;0;0;0;0;0;0;0;0;0;0;0;0;0;0;0;0;0;0;0;0;0;0;0;0;0;0;0;0;0;0
Al9Mn11;2;IM;IM;1,3869;0,029414;1255,5115;291,2975;-18,8100;0,0945;0,6881;1,5770;0,0298;5,2000;1,98997;100,2000;21,8897;140,4000;11,7000;0;9;0;0;0;0;0;0;0;0;0;0;0;0;0;0;0;0;0;0;0;0;0;0;0;0;0;0;0;0;0;0;0;0;0;0;0;0;11;0;0;0;0;0;0;0;0;0;0;0;0;0;0;0;0;0;0;0;0;0;0;0;0;0;0;0;0;0;0;0;0;0;0;0;0;0;0;0
AlMn;2;IM;IM;1,3910;0,029475;1226,2350;292,7650;-19,0000;0,0000;0,6931;1,5800;0,0300;5,0000;2,00000;98,0000;22,0000;134,0000;13,0000;0;1;0;0;0;0;0;0;0;0;0;0;0;0;0;0;0;0;0;0;0;0;0;0;0;0;0;0;0;0;0;0;0;0;0;0;0;0;1;0;0;0;0;0;0;0;0;0;0;0;0;0;0;0;0;0;0;0;0;0;0;0;0;0;0;0;0;0;0;0;0;0;0;0;0;0;0;0
AlMo;2;IM;IM;1,3975;0,024687;1914,7350;981,2650;-5,0000;0,0000;0,6931;1,8850;0,2750;4,5000;1,50000;153,0000;77,0000;199,5000;73,0000;0;1;0;0;0;0;0;0;0;0;0;0;0;0;0;0;0;0;0;0;0;0;0;0;0;0;0;0;0;0;0;0;0;0;0;0;0;0;0;1;0;0;0;0;0;0;0;0;0;0;0;0;0;0;0;0;0;0;0;0;0;0;0;0;0;0;0;0;0;0;0;0;0;0;0;0;0;0
AlNd;2;IM;IM;1,5360;0,067708;1115,2350;181,7650;-38,0000;0,0000;0,6931;1,3750;0,2350;3,0000;0,00000;54,0000;22,0000;55,5000;21,1500;0;1;0;0;0;0;0;0;0;0;0;0;0;0;0;0;0;0;0;0;0;0;0;0;0;0;0;0;0;0;0;0;0;0;0;0;0;0;0;0;0;0;0;1;0;0;0;0;0;0;0;0;0;0;0;0;0;0;0;0;0;0;0;0;0;0;0;0;0;0;0;0;0;0;0;0;0;0
AlNi;2;IM;IM;1,3390;0,069455;1330,7350;397,2650;-22,0000;0,0000;0,6931;1,7600;0,1500;6,5000;3,50000;128,0000;52,0000;135,0000;51,0000;0;1;0;0;0;0;0;0;0;0;0;0;0;0;0;0;0;0;0;0;0;0;0;0;0;0;0;0;0;0;0;0;0;0;0;0;0;0;0;0;0;0;0;0;0;1;0;0;0;0;0;0;0;0;0;0;0;0;0;0;0;0;0;0;0;0;0;0;0;0;0;0;0;0;0;0;0;0
AlRe2;2;IM;IM;1,3940;0,019276;2617,1567;1190,5463;-8,0000;0,4714;0,6365;1,8033;0,1367;5,6667;1,88562;272,0000;138,5929;332,0000;127,3333;0;1;0;0;0;0;0;0;0;0;0;0;0;0;0;0;0;0;0;0;0;0;0;0;0;0;0;0;0;0;0;0;0;0;0;0;0;0;0;0;0;0;0;0;0;0;0;0;0;0;0;0;0;0;0;2;0;0;0;0;0;0;0;0;0;0;0;0;0;0;0;0;0;0;0;0;0;0
Al13Ru4;2;IM;IM;1,4099;0,028281;1327,2418;709,8821;-15,1142;2,4967;0,5456;1,7488;0,2503;4,1765;2,12091;109,8824;61,0823;158,7059;60,5882;0;13;0;0;0;0;0;0;0;0;0;0;0;0;0;0;0;0;0;0;0;0;0;0;0;0;0;0;0;0;0;0;0;0;0;0;0;0;0;0;0;0;0;0;0;0;0;0;0;0;0;0;0;0;0;0;0;4;0;0;0;0;0;0;0;0;0;0;0;0;0;0;0;0;0;0;0;0
Al2Ru;2;IM;IM;1,4007;0,031636;1491,3133;788,9096;-18,6667;1,0999;0,6365;1,8067;0,2781;4,6667;2,35702;124,0000;67,8823;195,6667;75,0000;0;2;0;0;0;0;0;0;0;0;0;0;0;0;0;0;0;0;0;0;0;0;0;0;0;0;0;0;0;0;0;0;0;0;0;0;0;0;0;0;0;0;0;0;0;0;0;0;0;0;0;0;0;0;0;0;0;1;0;0;0;0;0;0;0;0;0;0;0;0;0;0;0;0;0;0;0;0
Al3Ru2;2;IM;IM;1,3944;0,033025;1602,8820;819,8589;-20,1600;0,4115;0,6730;1,8460;0,2890;5,0000;2,44949;133,6000;70,5453;220,8000;84,8000;0;3;0;0;0;0;0;0;0;0;0;0;0;0;0;0;0;0;0;0;0;0;0;0;0;0;0;0;0;0;0;0;0;0;0;0;0;0;0;0;0;0;0;0;0;0;0;0;0;0;0;0;0;0;0;0;0;2;0;0;0;0;0;0;0;0;0;0;0;0;0;0;0;0;0;0;0;0
Al17Sb3;2;IM;IM;1,4587;0,043572;929,0165;10,6015;1,0200;0,3499;0,4227;1,6760;0,1571;3,3000;0,71414;70,9000;12,1404;67,7500;25,1000;0;17;0;0;0;0;0;0;0;0;0;0;0;0;0;0;0;0;0;0;0;0;0;0;0;0;0;0;0;0;0;0;0;0;0;0;0;0;0;0;0;0;0;0;0;0;0;0;0;0;0;0;0;0;0;0;0;0;0;3;0;0;0;0;0;0;0;0;0;0;0;0;0;0;0;0;0;0
AlSb;2;IM;IM;1,5210;0,058514;918,6250;14,8450;2,0000;0,0000;0,6931;1,8300;0,2200;4,0000;1,00000;59,0000;17,0000;62,5000;23,0000;0;1;0;0;0;0;0;0;0;0;0;0;0;0;0;0;0;0;0;0;0;0;0;0;0;0;0;0;0;0;0;0;0;0;0;0;0;0;0;0;0;0;0;0;0;0;0;0;0;0;0;0;0;0;0;0;0;0;0;1;0;0;0;0;0;0;0;0;0;0;0;0;0;0;0;0;0;0
Al11Sm3;2;IM;IM;1,5130;0,102514;1021,6550;168,8614;-25,5918;5,0914;0,5196;1,5157;0,1805;3,0000;0,00000;67,8571;15,5924;65,7143;24,6071;0;11;0;0;0;0;0;0;0;0;0;0;0;0;0;0;0;0;0;0;0;0;0;0;0;0;0;0;0;0;0;0;0;0;0;0;0;0;0;0;0;0;0;0;0;0;0;0;0;0;0;0;0;0;0;0;0;0;0;0;0;0;0;3;0;0;0;0;0;0;0;0;0;0;0;0;0;0
Al2Sm;2;IM;IM;1,5580;0,114372;1070,6467;193,9971;-33,7778;1,9904;0,6365;1,4633;0,2074;3,0000;0,00000;63,3333;17,9134;63,3333;23,8333;0;2;0;0;0;0;0;0;0;0;0;0;0;0;0;0;0;0;0;0;0;0;0;0;0;0;0;0;0;0;0;0;0;0;0;0;0;0;0;0;0;0;0;0;0;0;0;0;0;0;0;0;0;0;0;0;0;0;0;0;0;0;0;1;0;0;0;0;0;0;0;0;0;0;0;0;0;0
Al3Ti;2;IM;IM;1,4395;0,009024;1185,3525;436,2733;-22,5000;3,2476;0,5623;1,5925;0,0303;3,2500;0,43301;84,5000;14,7224;81,5000;30,5000;0;3;0;0;0;0;0;0;0;0;0;0;0;0;0;0;0;0;0;0;0;0;0;0;0;0;0;0;0;0;0;0;0;0;0;0;0;0;0;0;0;0;0;0;0;0;0;0;0;0;0;0;0;0;0;0;0;0;0;0;0;0;0;0;0;0;0;0;0;1;0;0;0;0;0;0;0;0
AlTi;2;IM;IM;1,4470;0,010366;1437,2350;503,7650;-30,0000;0,0000;0,6931;1,5750;0,0350;3,5000;0,50000;93,0000;17,0000;93,0000;35,0000;0;1;0;0;0;0;0;0;0;0;0;0;0;0;0;0;0;0;0;0;0;0;0;0;0;0;0;0;0;0;0;0;0;0;0;0;0;0;0;0;0;0;0;0;0;0;0;0;0;0;0;0;0;0;0;0;0;0;0;0;0;0;0;0;0;0;0;0;0;1;0;0;0;0;0;0;0;0
Al3V;2;IM;IM;1,4030;0,035801;1245,8525;541,0624;-12,0000;1,7321;0,5623;1,6150;0,0087;3,5000;0,86603;97,0000;36,3731;84,5000;31,2500;0;3;0;0;0;0;0;0;0;0;0;0;0;0;0;0;0;0;0;0;0;0;0;0;0;0;0;0;0;0;0;0;0;0;0;0;0;0;0;0;0;0;0;0;0;0;0;0;0;0;0;0;0;0;0;0;0;0;0;0;0;0;0;0;0;0;0;0;0;0;0;0;1;0;0;0;0;0
Al8V5;2;IM;IM;1,3874;0,040677;1414,0585;607,9017;-15,1479;0,4145;0,6663;1,6177;0,0097;3,7692;0,97301;108,3077;40,8664;92,3077;34,0769;0;8;0;0;0;0;0;0;0;0;0;0;0;0;0;0;0;0;0;0;0;0;0;0;0;0;0;0;0;0;0;0;0;0;0;0;0;0;0;0;0;0;0;0;0;0;0;0;0;0;0;0;0;0;0;0;0;0;0;0;0;0;0;0;0;0;0;0;0;0;0;0;5;0;0;0;0;0
Al3Yb;2;IM;IM;1,4990;0,077417;974,3525;70,8106;-15,0000;2,1651;0,5623;1,4825;0,2208;3,0000;0,00000;64,7500;19,4856;58,5000;21,9750;0;3;0;0;0;0;0;0;0;0;0;0;0;0;0;0;0;0;0;0;0;0;0;0;0;0;0;0;0;0;0;0;0;0;0;0;0;0;0;0;0;0;0;0;0;0;0;0;0;0;0;0;0;0;0;0;0;0;0;0;0;0;0;0;0;0;0;0;0;0;0;0;0;0;0;1;0;0
Al2Zr3;2;IM;IM;1,5346;0,054589;1650,1880;585,1978;-42,2400;0,8622;0,6730;1,4420;0,1372;3,6000;0,48990;30,4000;37,2322;68,2000;30,2000;0;2;0;0;0;0;0;0;0;0;0;0;0;0;0;0;0;0;0;0;0;0;0;0;0;0;0;0;0;0;0;0;0;0;0;0;0;0;0;0;0;0;0;0;0;0;0;0;0;0;0;0;0;0;0;0;0;0;0;0;0;0;0;0;0;0;0;0;0;0;0;0;0;0;0;0;0;3
Al3Zr;2;IM;IM;1,4748;0,050209;1232,1025;517,2467;-33,0000;4,7631;0,5623;1,5400;0,1212;3,2500;0,43301;57,0000;32,9090;69,2500;27,7500;0;3;0;0;0;0;0;0;0;0;0;0;0;0;0;0;0;0;0;0;0;0;0;0;0;0;0;0;0;0;0;0;0;0;0;0;0;0;0;0;0;0;0;0;0;0;0;0;0;0;0;0;0;0;0;0;0;0;0;0;0;0;0;0;0;0;0;0;0;0;0;0;0;0;0;0;0;1
Al3Zr4;2;IM;IM;1,5297;0,055320;1616,0586;591,1390;-43,1020;0,4444;0,6829;1,4500;0,1386;3,5714;0,49487;32,5714;37,6102;68,2857;30,0000;0;3;0;0;0;0;0;0;0;0;0;0;0;0;0;0;0;0;0;0;0;0;0;0;0;0;0;0;0;0;0;0;0;0;0;0;0;0;0;0;0;0;0;0;0;0;0;0;0;0;0;0;0;0;0;0;0;0;0;0;0;0;0;0;0;0;0;0;0;0;0;0;0;0;0;0;0;4
AuBe5;2;IM;IM;1,1803;0,099142;1522,8883;82,9842;0,0000;0,0000;0,4506;1,7317;0,3615;3,5000;3,35410;145,0000;33,5410;252,1667;114,5000;0;0;0;1;0;0;5;0;0;0;0;0;0;0;0;0;0;0;0;0;0;0;0;0;0;0;0;0;0;0;0;0;0;0;0;0;0;0;0;0;0;0;0;0;0;0;0;0;0;0;0;0;0;0;0;0;0;0;0;0;0;0;0;0;0;0;0;0;0;0;0;0;0;0;0;0;0;0
Au2Bi;2;IM;IM;1,4780;0,034446;1073,1200;373,6494;1,7778;0,1048;0,6365;2,3667;0,2451;9,0000;2,82843;157,0000;89,0955;62,6667;22,0000;0;0;0;2;0;0;0;1;0;0;0;0;0;0;0;0;0;0;0;0;0;0;0;0;0;0;0;0;0;0;0;0;0;0;0;0;0;0;0;0;0;0;0;0;0;0;0;0;0;0;0;0;0;0;0;0;0;0;0;0;0;0;0;0;0;0;0;0;0;0;0;0;0;0;0;0;0;0
AuCu;2;IM;IM;1,3600;0,060294;1347,5500;10,2200;-9,0000;0,0000;0,6931;2,2200;0,3200;11,0000;0,00000;180,0000;40,0000;104,0000;37,5000;0;0;0;1;0;0;0;0;0;0;0;0;0;0;0;0;0;1;0;0;0;0;0;0;0;0;0;0;0;0;0;0;0;0;0;0;0;0;0;0;0;0;0;0;0;0;0;0;0;0;0;0;0;0;0;0;0;0;0;0;0;0;0;0;0;0;0;0;0;0;0;0;0;0;0;0;0;0
AuCu3;2;IM;IM;1,3190;0,053839;1352,6600;8,8508;-6,7500;0,9743;0,5623;2,0600;0,2771;11,0000;0,00000;160,0000;34,6410;117,0000;42,7500;0;0;0;1;0;0;0;0;0;0;0;0;0;0;0;0;0;3;0;0;0;0;0;0;0;0;0;0;0;0;0;0;0;0;0;0;0;0;0;0;0;0;0;0;0;0;0;0;0;0;0;0;0;0;0;0;0;0;0;0;0;0;0;0;0;0;0;0;0;0;0;0;0;0;0;0;0;0
AuGa2;2;IM;IM;1,4087;0,016732;647,7167;487,6303;-16,8889;0,9952;0,6365;2,0533;0,3441;5,6667;3,77124;73,3333;103,7090;26,0000;9,0000;0;0;0;1;0;0;0;0;0;0;0;0;0;0;0;0;0;0;0;0;0;0;0;2;0;0;0;0;0;0;0;0;0;0;0;0;0;0;0;0;0;0;0;0;0;0;0;0;0;0;0;0;0;0;0;0;0;0;0;0;0;0;0;0;0;0;0;0;0;0;0;0;0;0;0;0;0;0
Au3In2;2;IM;IM;1,5288;0,069537;974,2980;444,6216;-10,5600;0,2156;0,6730;2,2360;0,3723;7,8000;3,91918;132,0000;107,7775;51,2000;16,2000;0;0;0;3;0;0;0;0;0;0;0;0;0;0;0;0;0;0;0;0;0;0;0;0;0;0;0;0;0;0;0;2;0;0;0;0;0;0;0;0;0;0;0;0;0;0;0;0;0;0;0;0;0;0;0;0;0;0;0;0;0;0;0;0;0;0;0;0;0;0;0;0;0;0;0;0;0;0
Au2Pb;2;IM;IM;1,5447;0,093996;1091,7567;347,2931;1,7778;0,1048;0,6365;2,4700;0,0990;8,6667;3,29983;162,0000;82,0244;57,3333;19,8667;0;0;0;2;0;0;0;0;0;0;0;0;0;0;0;0;0;0;0;0;0;0;0;0;0;0;0;0;0;0;0;0;0;0;0;0;0;0;0;0;0;0;0;0;0;0;0;0;0;0;1;0;0;0;0;0;0;0;0;0;0;0;0;0;0;0;0;0;0;0;0;0;0;0;0;0;0;0
AuPb2;2;IM;IM;1,6473;0,088138;846,1833;347,2931;1,7778;0,1048;0,6365;2,4000;0,0990;6,3333;3,29983;104,0000;82,0244;36,6667;12,7333;0;0;0;1;0;0;0;0;0;0;0;0;0;0;0;0;0;0;0;0;0;0;0;0;0;0;0;0;0;0;0;0;0;0;0;0;0;0;0;0;0;0;0;0;0;0;0;0;0;0;2;0;0;0;0;0;0;0;0;0;0;0;0;0;0;0;0;0;0;0;0;0;0;0;0;0;0;0
AuPb3;2;IM;IM;1,6730;0,079718;784,7900;319,0091;1,5000;0,2165;0,5623;2,3825;0,0909;5,7500;3,03109;89,5000;75,3442;31,5000;10,9500;0;0;0;1;0;0;0;0;0;0;0;0;0;0;0;0;0;0;0;0;0;0;0;0;0;0;0;0;0;0;0;0;0;0;0;0;0;0;0;0;0;0;0;0;0;0;0;0;0;0;3;0;0;0;0;0;0;0;0;0;0;0;0;0;0;0;0;0;0;0;0;0;0;0;0;0;0;0
AuSb2;2;IM;IM;1,5540;0,050963;1048,2967;204,3774;-3,5556;0,2095;0,6365;2,2133;0,2310;7,0000;2,82843;101,3333;83,9100;62,6667;22,3333;0;0;0;1;0;0;0;0;0;0;0;0;0;0;0;0;0;0;0;0;0;0;0;0;0;0;0;0;0;0;0;0;0;0;0;0;0;0;0;0;0;0;0;0;0;0;0;0;0;0;0;0;0;0;0;0;0;0;0;2;0;0;0;0;0;0;0;0;0;0;0;0;0;0;0;0;0;0
Au9Sn;2;IM;IM;1,4598;0,036580;1254,1050;249,6750;-3,6000;1,9200;0,3251;2,4820;0,1740;10,3000;2,10000;203,8000;48,6000;75,2000;26,1000;0;0;0;9;0;0;0;0;0;0;0;0;0;0;0;0;0;0;0;0;0;0;0;0;0;0;0;0;0;0;0;0;0;0;0;0;0;0;0;0;0;0;0;0;0;0;0;0;0;0;0;0;0;0;0;0;0;0;0;0;0;0;0;0;1;0;0;0;0;0;0;0;0;0;0;0;0;0
AuSn;2;IM;IM;1,5310;0,058132;921,2050;416,1250;-10,0000;0,0000;0,6931;2,2500;0,2900;7,5000;3,50000;139,0000;81,0000;64,0000;22,5000;0;0;0;1;0;0;0;0;0;0;0;0;0;0;0;0;0;0;0;0;0;0;0;0;0;0;0;0;0;0;0;0;0;0;0;0;0;0;0;0;0;0;0;0;0;0;0;0;0;0;0;0;0;0;0;0;0;0;0;0;0;0;0;0;1;0;0;0;0;0;0;0;0;0;0;0;0;0
AuSn2;2;IM;IM;1,5607;0,053765;782,4967;392,3264;-8,8889;0,5238;0,6365;2,1533;0,2734;6,3333;3,29983;112,0000;76,3675;59,3333;21,0000;0;0;0;1;0;0;0;0;0;0;0;0;0;0;0;0;0;0;0;0;0;0;0;0;0;0;0;0;0;0;0;0;0;0;0;0;0;0;0;0;0;0;0;0;0;0;0;0;0;0;0;0;0;0;0;0;0;0;0;0;0;0;0;0;2;0;0;0;0;0;0;0;0;0;0;0;0;0
AuSn4;2;IM;IM;1,5844;0,044938;671,5300;332,9000;-6,4000;1,4400;0,5004;2,0760;0,2320;5,4000;2,80000;90,4000;64,8000;55,6000;19,8000;0;0;0;1;0;0;0;0;0;0;0;0;0;0;0;0;0;0;0;0;0;0;0;0;0;0;0;0;0;0;0;0;0;0;0;0;0;0;0;0;0;0;0;0;0;0;0;0;0;0;0;0;0;0;0;0;0;0;0;0;0;0;0;0;4;0;0;0;0;0;0;0;0;0;0;0;0;0
B4Co;2;IM;IM;0,9062;0,190245;2232,8000;232,4000;-15,3600;3,4560;0,5004;2,0080;0,0640;4,2000;2,40000;215,2000;17,6000;41,8000;15,0000;0;0;0;0;4;0;0;0;0;0;0;0;0;0;1;0;0;0;0;0;0;0;0;0;0;0;0;0;0;0;0;0;0;0;0;0;0;0;0;0;0;0;0;0;0;0;0;0;0;0;0;0;0;0;0;0;0;0;0;0;0;0;0;0;0;0;0;0;0;0;0;0;0;0;0;0;0;0
BCo2;2;IM;IM;1,1073;0,183482;1961,6667;273,8860;-21,3333;1,2571;0,6365;1,9333;0,0754;7,0000;2,82843;194,6667;20,7418;139,3333;50,0000;0;0;0;0;1;0;0;0;0;0;0;0;0;0;2;0;0;0;0;0;0;0;0;0;0;0;0;0;0;0;0;0;0;0;0;0;0;0;0;0;0;0;0;0;0;0;0;0;0;0;0;0;0;0;0;0;0;0;0;0;0;0;0;0;0;0;0;0;0;0;0;0;0;0;0;0;0;0
BCr2;2;IM;IM;1,1060;0,182850;2236,3333;79,6674;-27,5556;1,6237;0,6365;1,7867;0,1791;5,0000;1,41421;181,3333;30,1699;186,0000;76,6667;0;0;0;0;1;0;0;0;0;0;0;0;0;0;0;2;0;0;0;0;0;0;0;0;0;0;0;0;0;0;0;0;0;0;0;0;0;0;0;0;0;0;0;0;0;0;0;0;0;0;0;0;0;0;0;0;0;0;0;0;0;0;0;0;0;0;0;0;0;0;0;0;0;0;0;0;0;0
BNi2;2;IM;IM;1,1040;0,181901;1935,0000;292,7422;-21,3333;1,2571;0,6365;1,9533;0,0613;7,6667;3,29983;194,6667;20,7418;133,3333;50,6667;0;0;0;0;1;0;0;0;0;0;0;0;0;0;0;0;0;0;0;0;0;0;0;0;0;0;0;0;0;0;0;0;0;0;0;0;0;0;0;0;0;0;0;0;0;2;0;0;0;0;0;0;0;0;0;0;0;0;0;0;0;0;0;0;0;0;0;0;0;0;0;0;0;0;0;0;0;0
BNi3;2;IM;IM;1,1395;0,161881;1883,2500;268,9009;-18,0000;2,5981;0,5623;1,9425;0,0563;8,2500;3,03109;191,0000;19,0526;150,0000;57,0000;0;0;0;0;1;0;0;0;0;0;0;0;0;0;0;0;0;0;0;0;0;0;0;0;0;0;0;0;0;0;0;0;0;0;0;0;0;0;0;0;0;0;0;0;0;3;0;0;0;0;0;0;0;0;0;0;0;0;0;0;0;0;0;0;0;0;0;0;0;0;0;0;0;0;0;0;0;0
Be3Nb;2;IM;IM;1,2033;0,108321;1857,5000;515,2851;-18,7500;2,7063;0,5623;1,5775;0,0130;2,7500;1,29904;140,0000;17,3205;241,5000;108,5000;0;0;0;0;0;0;3;0;0;0;0;0;0;0;0;0;0;0;0;0;0;0;0;0;0;0;0;0;0;0;0;0;0;0;0;0;0;0;0;0;0;0;1;0;0;0;0;0;0;0;0;0;0;0;0;0;0;0;0;0;0;0;0;0;0;0;0;0;0;0;0;0;0;0;0;0;0;0
Be17Ti2;2;IM;IM;1,1632;0,088124;1600,1053;116,9259;-11,3019;5,7383;0,3365;1,5668;0,0092;2,2105;0,61378;127,8947;6,1378;269,0000;122,7368;0;0;0;0;0;0;17;0;0;0;0;0;0;0;0;0;0;0;0;0;0;0;0;0;0;0;0;0;0;0;0;0;0;0;0;0;0;0;0;0;0;0;0;0;0;0;0;0;0;0;0;0;0;0;0;0;0;0;0;0;0;0;0;0;0;0;0;0;0;2;0;0;0;0;0;0;0;0
Be2Ti;2;IM;IM;1,2393;0,127043;1687,0000;179,6051;-26,6667;1,5713;0,6365;1,5600;0,0141;2,6667;0,94281;123,3333;9,4281;230,0000;102,6667;0;0;0;0;0;0;2;0;0;0;0;0;0;0;0;0;0;0;0;0;0;0;0;0;0;0;0;0;0;0;0;0;0;0;0;0;0;0;0;0;0;0;0;0;0;0;0;0;0;0;0;0;0;0;0;0;0;0;0;0;0;0;0;0;0;0;0;0;0;1;0;0;0;0;0;0;0;0
Bi2Mg3;2;IM;IM;1,5806;0,015807;771,6800;185,3284;-9,6000;0,1960;0,6730;1,5940;0,3478;3,2000;1,46969;39,4000;6,8586;39,8000;15,0000;0;0;0;0;0;0;0;2;0;0;0;0;0;0;0;0;0;0;0;0;0;0;0;0;0;0;0;0;0;0;0;0;0;0;0;0;0;3;0;0;0;0;0;0;0;0;0;0;0;0;0;0;0;0;0;0;0;0;0;0;0;0;0;0;0;0;0;0;0;0;0;0;0;0;0;0;0;0
Bi3Pb7;2;IM;IM;1,6900;0,054232;583,8370;25,6212;0,0000;0,0000;0,6109;2,2370;0,1421;4,3000;0,45826;41,5000;6,8739;20,8000;7,5200;0;0;0;0;0;0;0;3;0;0;0;0;0;0;0;0;0;0;0;0;0;0;0;0;0;0;0;0;0;0;0;0;0;0;0;0;0;0;0;0;0;0;0;0;0;0;0;0;0;0;7;0;0;0;0;0;0;0;0;0;0;0;0;0;0;0;0;0;0;0;0;0;0;0;0;0;0;0
CaCu5;2;IM;IM;1,3943;0,186562;1317,3083;90,4750;-7,2222;2,1533;0,4506;1,7500;0,3354;9,5000;3,35410;119,5000;45,8394;111,6667;41,2333;0;0;0;0;0;0;0;0;0;0;1;0;0;0;0;0;0;5;0;0;0;0;0;0;0;0;0;0;0;0;0;0;0;0;0;0;0;0;0;0;0;0;0;0;0;0;0;0;0;0;0;0;0;0;0;0;0;0;0;0;0;0;0;0;0;0;0;0;0;0;0;0;0;0;0;0;0;0
CaZn13;2;IM;IM;1,4365;0,104163;722,8457;108,7640;-5,8367;4,1627;0,2573;1,6036;0,1674;11,2857;2,57539;66,2143;13,6496;101,7143;40,4571;0;0;0;0;0;0;0;0;0;0;1;0;0;0;0;0;0;0;0;0;0;0;0;0;0;0;0;0;0;0;0;0;0;0;0;0;0;0;0;0;0;0;0;0;0;0;0;0;0;0;0;0;0;0;0;0;0;0;0;0;0;0;0;0;0;0;0;0;0;0;0;0;0;0;0;0;13;0
Cd10Cu3;2;IM;IM;1,5011;0,081398;770,4238;321,7027;4,2604;0,7330;0,5402;1,7385;0,0885;11,7692;0,42133;64,6154;41,2899;68,4615;25,6923;0;0;0;0;0;0;0;0;0;0;0;10;0;0;0;0;0;3;0;0;0;0;0;0;0;0;0;0;0;0;0;0;0;0;0;0;0;0;0;0;0;0;0;0;0;0;0;0;0;0;0;0;0;0;0;0;0;0;0;0;0;0;0;0;0;0;0;0;0;0;0;0;0;0;0;0;0;0
Cd3Cu4;2;IM;IM;1,4023;0,102342;1030,5343;377,8593;5,8776;0,0606;0,6829;1,8100;0,1039;11,4286;0,49487;98,0000;48,4974;95,7143;35,5714;0;0;0;0;0;0;0;0;0;0;0;3;0;0;0;0;0;4;0;0;0;0;0;0;0;0;0;0;0;0;0;0;0;0;0;0;0;0;0;0;0;0;0;0;0;0;0;0;0;0;0;0;0;0;0;0;0;0;0;0;0;0;0;0;0;0;0;0;0;0;0;0;0;0;0;0;0;0
Cd3Mg;2;IM;IM;1,5763;0,009065;676,4150;142,3659;-4,5000;0,6495;0,5623;1,5950;0,1645;9,5000;4,33013;42,7500;1,2990;48,7500;18,5000;0;0;0;0;0;0;0;0;0;0;0;3;0;0;0;0;0;0;0;0;0;0;0;0;0;0;0;0;0;0;0;0;0;0;0;0;0;1;0;0;0;0;0;0;0;0;0;0;0;0;0;0;0;0;0;0;0;0;0;0;0;0;0;0;0;0;0;0;0;0;0;0;0;0;0;0;0;0
CdMg;2;IM;IM;1,5845;0,010413;758,6100;164,3900;-6,0000;0,0000;0,6931;1,5000;0,1900;7,0000;5,00000;43,5000;1,5000;47,5000;18,0000;0;0;0;0;0;0;0;0;0;0;0;1;0;0;0;0;0;0;0;0;0;0;0;0;0;0;0;0;0;0;0;0;0;0;0;0;0;1;0;0;0;0;0;0;0;0;0;0;0;0;0;0;0;0;0;0;0;0;0;0;0;0;0;0;0;0;0;0;0;0;0;0;0;0;0;0;0;0
CdMg3;2;IM;IM;1,5928;0,008972;840,8050;142,3659;-4,5000;0,6495;0,5623;1,4050;0,1645;4,5000;4,33013;44,2500;1,2990;46,2500;17,5000;0;0;0;0;0;0;0;0;0;0;0;1;0;0;0;0;0;0;0;0;0;0;0;0;0;0;0;0;0;0;0;0;0;0;0;0;0;3;0;0;0;0;0;0;0;0;0;0;0;0;0;0;0;0;0;0;0;0;0;0;0;0;0;0;0;0;0;0;0;0;0;0;0;0;0;0;0;0
CdSn10;2;IM;IM;1,6153;0,009255;513,1836;25,6259;0,0000;0,0000;0,3046;1,9355;0,0776;4,7273;2,29984;56,5455;4,5997;50,0000;18,0909;0;0;0;0;0;0;0;0;0;0;0;1;0;0;0;0;0;0;0;0;0;0;0;0;0;0;0;0;0;0;0;0;0;0;0;0;0;0;0;0;0;0;0;0;0;0;0;0;0;0;0;0;0;0;0;0;0;0;0;0;0;0;0;0;10;0;0;0;0;0;0;0;0;0;0;0;0;0
Co3Sn2;2;IM;IM;1,3986;0,129252;1262,8320;618,7019;0,0000;0,0000;0,6730;1,9120;0,0392;7,0000;2,44949;131,2000;59,7675;145,4000;52,2000;0;0;0;0;0;0;0;0;0;0;0;0;0;0;3;0;0;0;0;0;0;0;0;0;0;0;0;0;0;0;0;0;0;0;0;0;0;0;0;0;0;0;0;0;0;0;0;0;0;0;0;0;0;0;0;0;0;0;0;0;0;0;0;0;2;0;0;0;0;0;0;0;0;0;0;0;0;0
CoTi;2;IM;IM;1,3565;0,077774;1854,5000;86,5000;-28,0000;0,0000;0,6931;1,7100;0,1700;6,5000;2,50000;145,0000;35,0000;162,5000;59,5000;0;0;0;0;0;0;0;0;0;0;0;0;0;0;1;0;0;0;0;0;0;0;0;0;0;0;0;0;0;0;0;0;0;0;0;0;0;0;0;0;0;0;0;0;0;0;0;0;0;0;0;0;0;0;0;0;0;0;0;0;0;0;0;0;0;0;0;0;0;1;0;0;0;0;0;0;0;0
Co2V3;2;IM;IM;1,2900;0,024685;2017,0000;203,3076;-13,4400;0,2743;0,6730;1,7300;0,1225;6,6000;1,95959;168,0000;9,7980;160,4000;58,2000;0;0;0;0;0;0;0;0;0;0;0;0;0;0;2;0;0;0;0;0;0;0;0;0;0;0;0;0;0;0;0;0;0;0;0;0;0;0;0;0;0;0;0;0;0;0;0;0;0;0;0;0;0;0;0;0;0;0;0;0;0;0;0;0;0;0;0;0;0;0;0;0;3;0;0;0;0;0
CoZn;2;IM;IM;1,3230;0,054422;1230,3400;537,6600;-5,0000;0,0000;0,6931;1,7650;0,1150;10,5000;1,50000;125,0000;55,0000;158,5000;59,0000;0;0;0;0;0;0;0;0;0;0;0;0;0;0;1;0;0;0;0;0;0;0;0;0;0;0;0;0;0;0;0;0;0;0;0;0;0;0;0;0;0;0;0;0;0;0;0;0;0;0;0;0;0;0;0;0;0;0;0;0;0;0;0;0;0;0;0;0;0;0;0;0;0;0;0;0;1;0
CrFe;2;IM;IM;1,2450;0,003213;1995,5000;184,5000;-1,0000;0,0000;0,6931;1,7450;0,0850;7,0000;1,00000;165,0000;5,0000;245,0000;98,5000;0;0;0;0;0;0;0;0;0;0;0;0;0;0;0;1;0;0;0;0;0;0;1;0;0;0;0;0;0;0;0;0;0;0;0;0;0;0;0;0;0;0;0;0;0;0;0;0;0;0;0;0;0;0;0;0;0;0;0;0;0;0;0;0;0;0;0;0;0;0;0;0;0;0;0;0;0;0
Cr2Mn11;2;IM;IM;1,3345;0,027308;1620,6923;238,4896;1,0414;0,3459;0,4293;1,5669;0,0397;6,8462;0,36080;126,1538;14,4320;210,4615;17,6923;0;0;0;0;0;0;0;0;0;0;0;0;0;0;0;2;0;0;0;0;0;0;0;0;0;0;0;0;0;0;0;0;0;0;0;0;0;0;11;0;0;0;0;0;0;0;0;0;0;0;0;0;0;0;0;0;0;0;0;0;0;0;0;0;0;0;0;0;0;0;0;0;0;0;0;0;0;0
Cr3Si;2;IM;IM;1,2250;0,033934;2056,7500;213,4753;-27,7500;4,0054;0,5623;1,7200;0,1039;5,5000;0,86603;145,0000;25,9808;221,0000;86,2500;0;0;0;0;0;0;0;0;0;0;0;0;0;0;0;3;0;0;0;0;0;0;0;0;0;0;0;0;0;0;0;0;0;0;0;0;0;0;0;0;0;0;0;0;0;0;0;0;0;0;0;0;0;0;0;0;0;0;0;0;0;0;1;0;0;0;0;0;0;0;0;0;0;0;0;0;0;0
CrSi2;2;IM;IM;1,1850;0,038190;1851,3333;232,4024;-32,8889;1,9380;0,6365;1,8200;0,1131;4,6667;0,94281;120,0000;28,2843;124,3333;38,3333;0;0;0;0;0;0;0;0;0;0;0;0;0;0;0;1;0;0;0;0;0;0;0;0;0;0;0;0;0;0;0;0;0;0;0;0;0;0;0;0;0;0;0;0;0;0;0;0;0;0;0;0;0;0;0;0;0;0;0;0;0;0;2;0;0;0;0;0;0;0;0;0;0;0;0;0;0;0
Cu4Ce;2;IM;IM;1,3874;0,157705;1299,8160;115,9080;-13,4400;3,0240;0,5004;1,7440;0,3120;9,4000;3,20000;116,4000;47,2000;110,8000;41,1000;0;0;0;0;0;0;0;0;0;0;0;0;1;0;0;0;0;4;0;0;0;0;0;0;0;0;0;0;0;0;0;0;0;0;0;0;0;0;0;0;0;0;0;0;0;0;0;0;0;0;0;0;0;0;0;0;0;0;0;0;0;0;0;0;0;0;0;0;0;0;0;0;0;0;0;0;0;0
Cu5Ce;2;IM;IM;1,3692;0,148890;1309,4750;107,9909;-11,6667;3,4783;0,4506;1,7700;0,2907;9,6667;2,98142;120,3333;43,9760;114,0000;42,2500;0;0;0;0;0;0;0;0;0;0;0;0;1;0;0;0;0;5;0;0;0;0;0;0;0;0;0;0;0;0;0;0;0;0;0;0;0;0;0;0;0;0;0;0;0;0;0;0;0;0;0;0;0;0;0;0;0;0;0;0;0;0;0;0;0;0;0;0;0;0;0;0;0;0;0;0;0;0
CuDy;2;IM;IM;1,5260;0,162516;1518,8850;161,1150;-22,0000;0,0000;0,6931;1,5600;0,3400;7,0000;4,00000;90,5000;49,5000;95,5000;36,3500;0;0;0;0;0;0;0;0;0;0;0;0;0;0;0;0;0;1;1;0;0;0;0;0;0;0;0;0;0;0;0;0;0;0;0;0;0;0;0;0;0;0;0;0;0;0;0;0;0;0;0;0;0;0;0;0;0;0;0;0;0;0;0;0;0;0;0;0;0;0;0;0;0;0;0;0;0;0
CuEr;2;IM;IM;1,5170;0,157548;1579,8850;222,1150;-23,0000;0,0000;0,6931;1,5700;0,3300;7,0000;4,00000;92,0000;48,0000;100,0000;38,1500;0;0;0;0;0;0;0;0;0;0;0;0;0;0;0;0;0;1;0;1;0;0;0;0;0;0;0;0;0;0;0;0;0;0;0;0;0;0;0;0;0;0;0;0;0;0;0;0;0;0;0;0;0;0;0;0;0;0;0;0;0;0;0;0;0;0;0;0;0;0;0;0;0;0;0;0;0;0
Cu3Ge;2;IM;IM;1,2685;0,012972;1321,1775;63,3801;-8,6250;1,2449;0,5623;1,9275;0,0476;9,2500;3,03109;105,0000;60,6218;97,5000;36,0000;0;0;0;0;0;0;0;0;0;0;0;0;0;0;0;0;0;3;0;0;0;0;0;0;0;1;0;0;0;0;0;0;0;0;0;0;0;0;0;0;0;0;0;0;0;0;0;0;0;0;0;0;0;0;0;0;0;0;0;0;0;0;0;0;0;0;0;0;0;0;0;0;0;0;0;0;0;0
Cu51Hf14;2;IM;IM;1,3426;0,091856;1605,0811;472,0246;-11,4916;2,2644;0,5210;1,7708;0,2467;9,4923;2,87762;133,5385;12,3327;118,8000;44,1231;0;0;0;0;0;0;0;0;0;0;0;0;0;0;0;0;0;51;0;0;0;0;0;0;0;0;0;14;0;0;0;0;0;0;0;0;0;0;0;0;0;0;0;0;0;0;0;0;0;0;0;0;0;0;0;0;0;0;0;0;0;0;0;0;0;0;0;0;0;0;0;0;0;0;0;0;0;0
Cu11In9;2;IM;IM;1,4495;0,130770;940,1610;461,6841;9,9000;0,0497;0,6881;1,8460;0,0597;7,4000;3,97995;77,0000;69,6491;76,4500;26,4000;0;0;0;0;0;0;0;0;0;0;0;0;0;0;0;0;0;11;0;0;0;0;0;0;0;0;0;0;0;0;0;9;0;0;0;0;0;0;0;0;0;0;0;0;0;0;0;0;0;0;0;0;0;0;0;0;0;0;0;0;0;0;0;0;0;0;0;0;0;0;0;0;0;0;0;0;0;0
Cu2In;2;IM;IM;1,4050;0,127833;1048,4300;437,4728;8,8889;0,5238;0,6365;1,8600;0,0566;8,3333;3,77124;93,3333;65,9966;90,3333;32,0000;0;0;0;0;0;0;0;0;0;0;0;0;0;0;0;0;0;2;0;0;0;0;0;0;0;0;0;0;0;0;0;1;0;0;0;0;0;0;0;0;0;0;0;0;0;0;0;0;0;0;0;0;0;0;0;0;0;0;0;0;0;0;0;0;0;0;0;0;0;0;0;0;0;0;0;0;0;0
Cu4In;2;IM;IM;1,3542;0,112539;1172,1660;371,2080;6,4000;1,4400;0,5004;1,8760;0,0480;9,4000;3,20000;112,0000;56,0000;106,2000;38,4000;0;0;0;0;0;0;0;0;0;0;0;0;0;0;0;0;0;4;0;0;0;0;0;0;0;0;0;0;0;0;0;1;0;0;0;0;0;0;0;0;0;0;0;0;0;0;0;0;0;0;0;0;0;0;0;0;0;0;0;0;0;0;0;0;0;0;0;0;0;0;0;0;0;0;0;0;0;0
Cu9In4;2;IM;IM;1,3952;0,126034;1072,2254;428,3169;8,5207;0,6827;0,6172;1,8631;0,0554;8,5385;3,69231;96,9231;64,6154;93,3846;33,2308;0;0;0;0;0;0;0;0;0;0;0;0;0;0;0;0;0;9;0;0;0;0;0;0;0;0;0;0;0;0;0;4;0;0;0;0;0;0;0;0;0;0;0;0;0;0;0;0;0;0;0;0;0;0;0;0;0;0;0;0;0;0;0;0;0;0;0;0;0;0;0;0;0;0;0;0;0;0
Cu2Mg;2;IM;IM;1,3857;0,109885;1212,8467;204,9525;-2,6667;0,1571;0,6365;1,7033;0,2781;8,0000;4,24264;108,3333;44,7834;101,6667;37,6667;0;0;0;0;0;0;0;0;0;0;0;0;0;0;0;0;0;2;0;0;0;0;0;0;0;0;0;0;0;0;0;0;0;0;0;0;0;1;0;0;0;0;0;0;0;0;0;0;0;0;0;0;0;0;0;0;0;0;0;0;0;0;0;0;0;0;0;0;0;0;0;0;0;0;0;0;0;0
CuMg2;2;IM;IM;1,4933;0,101962;1067,9233;204,9525;-2,6667;0,1571;0,6365;1,5067;0,2781;5,0000;4,24264;76,6667;44,7834;73,3333;27,3333;0;0;0;0;0;0;0;0;0;0;0;0;0;0;0;0;0;1;0;0;0;0;0;0;0;0;0;0;0;0;0;0;0;0;0;0;0;2;0;0;0;0;0;0;0;0;0;0;0;0;0;0;0;0;0;0;0;0;0;0;0;0;0;0;0;0;0;0;0;0;0;0;0;0;0;0;0;0
Cu2Sb;2;IM;IM;1,3887;0,112703;1206,4400;214,0129;6,2222;0,3666;0,6365;1,9500;0,0707;9,0000;2,82843;107,3333;46,1976;105,0000;38,6667;0;0;0;0;0;0;0;0;0;0;0;0;0;0;0;0;0;2;0;0;0;0;0;0;0;0;0;0;0;0;0;0;0;0;0;0;0;0;0;0;0;0;0;0;0;0;0;0;0;0;0;0;0;0;0;0;0;0;0;1;0;0;0;0;0;0;0;0;0;0;0;0;0;0;0;0;0;0
Cu3Sb;2;IM;IM;1,3610;0,105628;1244,2725;196,5834;5,2500;0,7578;0,5623;1,9375;0,0650;9,5000;2,59808;115,5000;42,4352;111,2500;41,0000;0;0;0;0;0;0;0;0;0;0;0;0;0;0;0;0;0;3;0;0;0;0;0;0;0;0;0;0;0;0;0;0;0;0;0;0;0;0;0;0;0;0;0;0;0;0;0;0;0;0;0;0;0;0;0;0;0;0;0;1;0;0;0;0;0;0;0;0;0;0;0;0;0;0;0;0;0;0
Cu0.76Si0.24;2;IM;IM;1,2480;0,042777;1436,7852;140,6086;-13,8624;2,1942;0,5511;1,9000;0,0000;9,3200;2,98958;130,4000;17,0833;110,0800;36,4800;0;0;0;0;0;0;0;0;0;0;0;0;0;0;0;0;0;0,76;0;0;0;0;0;0;0;0;0;0;0;0;0;0;0;0;0;0;0;0;0;0;0;0;0;0;0;0;0;0;0;0;0;0;0;0;0;0;0;0;0;0;0;0;0,24;0;0;0;0;0;0;0;0;0;0;0;0;0;0;0
Cu10Sn3;2;IM;IM;1,3569;0,106191;1160,9954;359,2597;4,9704;0,8551;0,5402;1,9138;0,0253;9,3846;2,94928;121,0769;34,5487;111,5385;41,0769;0;0;0;0;0;0;0;0;0;0;0;0;0;0;0;0;0;10;0;0;0;0;0;0;0;0;0;0;0;0;0;0;0;0;0;0;0;0;0;0;0;0;0;0;0;0;0;0;0;0;0;0;0;0;0;0;0;0;0;0;0;0;0;0;3;0;0;0;0;0;0;0;0;0;0;0;0;0
Cu17Sn3;2;IM;IM;1,3293;0,091867;1229,8665;304,4712;3,5700;1,2248;0,4227;1,9090;0,0214;9,9500;2,49950;127,7000;29,2799;118,0000;43,5000;0;0;0;0;0;0;0;0;0;0;0;0;0;0;0;0;0;17;0;0;0;0;0;0;0;0;0;0;0;0;0;0;0;0;0;0;0;0;0;0;0;0;0;0;0;0;0;0;0;0;0;0;0;0;0;0;0;0;0;0;0;0;0;0;3;0;0;0;0;0;0;0;0;0;0;0;0;0
Cu2Ti;2;IM;IM;1,3393;0,064762;1552,1800;274,9373;-8,0000;0,4714;0,6365;1,7800;0,1697;8,6667;3,29983;130,0000;14,1421;125,3333;46,6667;0;0;0;0;0;0;0;0;0;0;0;0;0;0;0;0;0;2;0;0;0;0;0;0;0;0;0;0;0;0;0;0;0;0;0;0;0;0;0;0;0;0;0;0;0;0;0;0;0;0;0;0;0;0;0;0;0;0;0;0;0;0;0;0;0;0;0;0;0;1;0;0;0;0;0;0;0;0
Cu3Ti2;2;IM;IM;1,3516;0,066692;1591,0620;285,7232;-8,6400;0,1764;0,6730;1,7560;0,1764;8,2000;3,42929;128,0000;14,6969;124,4000;46,4000;0;0;0;0;0;0;0;0;0;0;0;0;0;0;0;0;0;3;0;0;0;0;0;0;0;0;0;0;0;0;0;0;0;0;0;0;0;0;0;0;0;0;0;0;0;0;0;0;0;0;0;0;0;0;0;0;0;0;0;0;0;0;0;0;0;0;0;0;0;2;0;0;0;0;0;0;0;0
Cu4Ti3;2;IM;IM;1,3569;0,067108;1607,7257;288,6240;-8,8163;0,0909;0,6829;1,7457;0,1782;8,0000;3,46410;127,1429;14,8461;124,0000;46,2857;0;0;0;0;0;0;0;0;0;0;0;0;0;0;0;0;0;4;0;0;0;0;0;0;0;0;0;0;0;0;0;0;0;0;0;0;0;0;0;0;0;0;0;0;0;0;0;0;0;0;0;0;0;0;0;0;0;0;0;0;0;0;0;0;0;0;0;0;0;3;0;0;0;0;0;0;0;0
Cu51Zr14;2;IM;IM;1,3480;0,099113;1523,6657;316,6330;-15,5475;3,0637;0,5210;1,7772;0,2343;9,4923;2,87762;109,8462;57,5524;116,4308;44,7692;0;0;0;0;0;0;0;0;0;0;0;0;0;0;0;0;0;51;0;0;0;0;0;0;0;0;0;0;0;0;0;0;0;0;0;0;0;0;0;0;0;0;0;0;0;0;0;0;0;0;0;0;0;0;0;0;0;0;0;0;0;0;0;0;0;0;0;0;0;0;0;0;0;0;0;0;0;14
CuZr;2;AM;AM;1,4405;0,112808;1742,8850;385,1150;-23,0000;0,0000;0,6931;1,6150;0,2850;7,5000;3,50000;70,0000;70,0000;98,5000;40,5000;0;0;0;0;0;0;0;0;0;0;0;0;0;0;0;0;0;50;0;0;0;0;0;0;0;0;0;0;0;0;0;0;0;0;0;0;0;0;0;0;0;0;0;0;0;0;0;0;0;0;0;0;0;0;0;0;0;0;0;0;0;0;0;0;0;0;0;0;0;0;0;0;0;0;0;0;0;50
Dy4Sb3;2;IM;IM;1,7037;0,047636;1347,3343;384,1293;-65,6327;0,6767;0,6829;1,5757;0,4107;3,8571;0,98974;41,4286;0,4949;58,4286;22,6857;0;0;0;0;0;0;0;0;0;0;0;0;0;0;0;0;0;0;4;0;0;0;0;0;0;0;0;0;0;0;0;0;0;0;0;0;0;0;0;0;0;0;0;0;0;0;0;0;0;0;0;0;0;0;0;0;0;0;0;3;0;0;0;0;0;0;0;0;0;0;0;0;0;0;0;0;0;0
Dy5Sb3;2;IM;IM;1,7125;0,046363;1388,9175;375,7859;-62,8125;2,0273;0,6616;1,5313;0,4018;3,7500;0,96825;41,3750;0,4841;58,7500;22,9375;0;0;0;0;0;0;0;0;0;0;0;0;0;0;0;0;0;0;5;0;0;0;0;0;0;0;0;0;0;0;0;0;0;0;0;0;0;0;0;0;0;0;0;0;0;0;0;0;0;0;0;0;0;0;0;0;0;0;0;3;0;0;0;0;0;0;0;0;0;0;0;0;0;0;0;0;0;0
Fe2Si;2;IM;IM;1,2117;0,034237;1769,6667;58,4542;-31,1111;1,8332;0,6365;1,8533;0,0330;6,6667;1,88562;146,6667;32,9983;156,3333;54,6667;0;0;0;0;0;0;0;0;0;0;0;0;0;0;0;0;0;0;0;0;0;0;2;0;0;0;0;0;0;0;0;0;0;0;0;0;0;0;0;0;0;0;0;0;0;0;0;0;0;0;0;0;0;0;0;0;0;0;0;0;0;0;1;0;0;0;0;0;0;0;0;0;0;0;0;0;0;0
FeSi2;2;IM;IM;1,1970;0,036759;1749,0000;62,0000;-35,0000;0,0000;0,6931;1,8650;0,0350;6,0000;2,00000;135,0000;35,0000;129,0000;41,0000;0;0;0;0;0;0;0;0;0;0;0;0;0;0;0;0;0;0;0;0;0;0;1;0;0;0;0;0;0;0;0;0;0;0;0;0;0;0;0;0;0;0;0;0;0;0;0;0;0;0;0;0;0;0;0;0;0;0;0;0;0;0;1;0;0;0;0;0;0;0;0;0;0;0;0;0;0;0
Fe3W2;2;IM;IM;1,2914;0,047799;2564,6000;922,9677;0,0000;0,0000;0,6730;2,0420;0,2596;7,2000;0,97980;226,0000;68,5857;291,0000;113,6000;0;0;0;0;0;0;0;0;0;0;0;0;0;0;0;0;0;0;0;0;0;0;3;0;0;0;0;0;0;0;0;0;0;0;0;0;0;0;0;0;0;0;0;0;0;0;0;0;0;0;0;0;0;0;0;0;0;0;0;0;0;0;0;0;0;0;0;0;0;0;0;0;0;2;0;0;0;0
HfB2;2;IM;IM;1,0727;0,333118;2401,3333;74,0105;-58,6667;3,4570;0,6365;1,7933;0,3488;3,3333;0,47140;186,0000;53,7401;26,0000;10,0000;0;0;0;0;2;0;0;0;0;0;0;0;0;0;0;0;0;0;0;0;0;0;0;0;0;0;0;1;0;0;0;0;0;0;0;0;0;0;0;0;0;0;0;0;0;0;0;0;0;0;0;0;0;0;0;0;0;0;0;0;0;0;0;0;0;0;0;0;0;0;0;0;0;0;0;0;0;0
HfW2;2;IM;IM;1,4373;0,069202;3298,6667;560,5000;-5,3333;0,3143;0,6365;2,0067;0,4997;5,3333;0,94281;243,3333;94,2809;300,0000;117,3333;0;0;0;0;0;0;0;0;0;0;0;0;0;0;0;0;0;0;0;0;0;0;0;0;0;0;0;1;0;0;0;0;0;0;0;0;0;0;0;0;0;0;0;0;0;0;0;0;0;0;0;0;0;0;0;0;0;0;0;0;0;0;0;0;0;0;0;0;0;0;0;0;0;2;0;0;0;0
MgCu;2;AM;AM;1,4395;0,112192;1140,3850;217,3850;-3,0000;0,0000;0,6931;1,6050;0,2950;6,5000;4,50000;92,5000;47,5000;87,5000;32,5000;0;0;0;0;0;0;0;0;0;0;0;0;0;0;0;0;0;50;0;0;0;0;0;0;0;0;0;0;0;0;0;0;0;0;0;0;0;50;0;0;0;0;0;0;0;0;0;0;0;0;0;0;0;0;0;0;0;0;0;0;0;0;0;0;0;0;0;0;0;0;0;0;0;0;0;0;0;0
Mg2Ni;2;IM;IM;1,4827;0,112870;1191,3333;379,4806;-3,5556;0,2095;0,6365;1,5100;0,2828;4,6667;3,77124;90,0000;63,6396;96,6667;36,6667;0;0;0;0;0;0;0;0;0;0;0;0;0;0;0;0;0;0;0;0;0;0;0;0;0;0;0;0;0;0;0;0;0;0;0;0;0;2;0;0;0;0;0;0;0;1;0;0;0;0;0;0;0;0;0;0;0;0;0;0;0;0;0;0;0;0;0;0;0;0;0;0;0;0;0;0;0;0
Mg50Ni50;2;AM;AM;1,4235;0,124693;1325,5000;402,5000;-4,0000;0,0000;0,6931;1,6100;0,3000;6,0000;4,00000;112,5000;67,5000;122,5000;46,5000;0;0;0;0;0;0;0;0;0;0;0;0;0;0;0;0;0;0;0;0;0;0;0;0;0;0;0;0;0;0;0;0;0;0;0;0;0;50;0;0;0;0;0;0;0;50;0;0;0;0;0;0;0;0;0;0;0;0;0;0;0;0;0;0;0;0;0;0;0;0;0;0;0;0;0;0;0;0
MgNi2;2;IM;IM;1,3643;0,122660;1459,6667;379,4806;-3,5556;0,2095;0,6365;1,7100;0,2828;7,3333;3,77124;135,0000;63,6396;148,3333;56,3333;0;0;0;0;0;0;0;0;0;0;0;0;0;0;0;0;0;0;0;0;0;0;0;0;0;0;0;0;0;0;0;0;0;0;0;0;0;1;0;0;0;0;0;0;0;2;0;0;0;0;0;0;0;0;0;0;0;0;0;0;0;0;0;0;0;0;0;0;0;0;0;0;0;0;0;0;0;0
